Repository: smatkovi/sputter

This program (reactiveSputter.out) calculates flow (q_0) and yield (Y) and other values needed for their calculation in reactive sputtering processes. it takes inputvalues from input.dat, writes them to output.dat and plots Y over q_0 as well as  the pressure of the reactive gas nitrogen (p_N) over q_0.

File: Ti.txt (part 1 of 2)
dt(s) Druck(10^-3mbar) Ar_Flow(sccm) O2_Flow(sccm) O2PartialPressure(10^-3mbar) MDX500V MDX500I Mean_Loop_Duration(ms) Std.O2PartialPressure StdMDX500V Timesteps(sec):60,000000 startpoint(sccm):0,760000 steps(sccm):0,100000
10,8 4 8,43 0,75 -0,03 410,86 0,25 31 NaN NaN
23,6 4 8,43 0,76 -0,03 411,18 0,25 31 NaN NaN
35,5 4,01 8,43 0,8 -0,03 412,56 0,25 31 NaN NaN
47,4 4 8,43 0,86 -0,04 412,49 0,25 31 NaN NaN
59,27 4 8,43 0,86 -0,03 410,27 0,25 31 NaN NaN
71,17 4 8,43 0,86 -0,03 412,06 0,25 31 NaN NaN
83,03 4 8,43 0,86 -0,03 411,9 0,25 31 NaN NaN
95 4 8,43 0,89 -0,03 411,58 0,25 31 NaN NaN
106,9 4 8,43 0,96 -0,04 413,67 0,25 31 NaN NaN
119,7 4 8,43 0,96 -0,03 413,53 0,25 31 NaN NaN
131,6 3,99 8,43 0,96 -0,04 411,94 0,25 31 NaN NaN
143,5 4 8,43 0,96 -0,04 410,4 0,25 31 NaN NaN
155,37 4,01 8,44 0,98 -0,03 410,41 0,25 31 NaN NaN
167,27 4,01 8,43 1,06 -0,03 412,3 0,25 31 NaN NaN
179,17 4 8,43 1,06 -0,03 412,6 0,25 31 NaN NaN
191,03 4,02 8,43 1,06 -0,01 413,58 0,25 31 0,01 NaN
203,93 4 8,43 1,06 -0,03 417,36 0,25 31 NaN NaN
215,8 4 8,43 1,11 -0,03 416,56 0,25 31 NaN NaN
227,7 4,01 8,43 1,16 -0,03 416,49 0,25 31 NaN NaN
239,6 3,99 8,43 1,16 -0,04 418,94 0,25 31 NaN NaN
251,47 4,01 8,43 1,16 -0,02 420,8 0,25 31 NaN NaN
263,37 4,01 8,43 1,16 -0,03 422,91 0,25 31 NaN NaN
275,23 4,01 8,44 1,2 -0,03 458,94 0,23 31 NaN NaN
287,13 4,04 8,43 1,26 0,01 489,26 0,21 31 0,03 NaN
300 4,07 8,43 1,26 0,04 492,56 0,21 31 0,04 NaN
311,9 4,16 8,43 1,26 0,13 507,31 0,2 31 0,06 NaN
323,8 4,24 8,43 1,26 0,21 506,13 0,2 31 0,07 NaN
335,7 4,29 8,43 1,31 0,26 505,49 0,2 31 0,08 NaN
347,57 4,34 8,43 1,36 0,31 505,33 0,2 31 0,08 NaN
359,47 4,36 8,44 1,36 0,33 507,66 0,2 31 0,09 NaN
371,33 4,36 8,43 1,36 0,33 504,07 0,21 31 0,09 NaN
384,17 4,39 8,43 1,36 0,36 507,7 0,2 31 0,09 NaN
396,03 4,38 8,43 1,42 0,35 505,48 0,2 31 0,09 NaN
408 4,44 8,43 1,46 0,41 506,37 0,2 31 0,09 NaN
419,9 4,44 8,43 1,46 0,4 506,53 0,21 31 0,09 NaN
431,8 4,46 8,43 1,46 0,43 504,43 0,21 31 0,09 NaN
443,7 4,44 8,43 1,46 0,4 504,98 0,2 31 0,09 NaN
455,57 4,37 8,43 1,51 0,33 508,17 0,2 31 0,09 NaN
467,47 4,48 8,43 1,56 0,45 504,63 0,2 31 0,09 NaN
480,27 4,49 8,43 1,56 0,46 503,79 0,21 31 0,09 NaN
492,13 4,51 8,43 1,56 0,48 505,28 0,21 31 0,09 NaN
504,03 4,51 8,43 1,56 0,48 504,17 0,21 31 0,09 NaN
516 4,53 8,43 1,62 0,5 503,72 0,21 31 0,09 NaN
527,9 4,56 8,43 1,66 0,53 502,5 0,21 31 0,09 NaN
539,8 4,54 8,43 1,66 0,51 502,99 0,21 31 0,09 NaN
551,7 4,57 8,43 1,66 0,53 503,69 0,2 31 0,09 NaN
564,47 4,57 8,43 1,66 0,54 502,61 0,21 31 0,09 NaN
576,37 4,56 8,43 1,72 0,53 502,85 0,21 31 0,09 NaN
588,27 4,61 8,43 1,76 0,58 504,46 0,2 31 0,09 NaN
600,13 4,61 8,43 1,76 0,57 501,49 0,2 31 0,09 NaN
612,03 4,61 8,43 1,76 0,58 502,58 0,2 31 0,09 NaN
624 4,6 8,43 1,76 0,57 501,75 0,2 31 0,09 NaN
635,9 4,64 8,43 1,81 0,6 503,29 0,21 31 0,09 NaN
647,8 4,64 8,43 1,86 0,61 501,93 0,2 31 0,09 NaN
660,57 4,64 8,44 1,86 0,61 504,06 0,2 31 0,09 NaN
672,47 4,67 8,43 1,86 0,63 503,47 0,2 31 0,09 NaN
684,37 4,66 8,43 1,86 0,63 501,56 0,2 31 0,09 NaN
696,23 4,68 8,43 1,92 0,65 502,82 0,21 31 0,09 NaN
708,13 4,72 8,43 1,96 0,69 502,13 0,21 31 0,08 NaN
720,03 4,73 8,43 1,96 0,7 501,99 0,21 31 0,08 NaN
732 4,71 8,43 1,96 0,68 503,6 0,2 31 0,09 NaN
744,8 4,71 8,43 1,96 0,68 502,07 0,21 31 0,09 NaN
756,7 4,75 8,43 2,03 0,72 501,68 0,21 31 0,08 NaN
768,57 4,76 8,43 2,06 0,73 500,38 0,21 31 0,08 NaN
780,47 4,76 8,43 2,06 0,73 501,52 0,21 31 0,08 NaN
792,37 4,75 8,43 2,06 0,72 500,19 0,21 31 0,08 NaN
804,23 4,74 8,43 2,06 0,71 501,71 0,21 31 0,08 NaN
816,13 4,77 8,43 2,12 0,73 500,79 0,2 31 0,08 NaN
828 4,75 8,43 2,06 0,72 500,21 0,21 31 0,08 NaN
840,9 4,72 8,43 2,06 0,69 498,71 0,21 31 0,08 NaN
852,8 4,73 8,43 2,06 0,7 500,55 0,21 31 0,08 NaN
864,67 4,75 8,43 2,06 0,72 501,35 0,21 31 0,08 NaN
876,57 4,75 8,43 2,06 0,72 498,9 0,21 31 0,08 NaN
888,47 4,7 8,43 1,96 0,67 502,2 0,2 31 0,09 NaN
900,33 4,73 8,43 1,96 0,69 501,68 0,21 31 0,08 NaN
912,23 4,71 8,43 1,96 0,68 500,99 0,21 31 0,08 NaN
925,03 4,72 8,43 1,96 0,69 502,68 0,2 31 0,09 NaN
937 4,72 8,43 1,96 0,69 502,03 0,21 31 0,08 NaN
948,9 4,68 8,43 1,86 0,65 501,66 0,2 31 0,09 NaN
960,8 4,71 8,43 1,86 0,67 503,24 0,21 31 0,09 NaN
972,67 4,68 8,43 1,86 0,65 502,16 0,2 31 0,09 NaN
984,57 4,68 8,43 1,86 0,65 503,58 0,2 31 0,09 NaN
996,47 4,68 8,43 1,86 0,65 501,63 0,21 31 0,09 NaN
1008,33 4,63 8,43 1,76 0,6 503,09 0,21 31 0,09 NaN
1021,13 4,64 8,43 1,76 0,61 504 0,21 31 0,09 NaN
1033,03 4,64 8,43 1,76 0,61 504,08 0,2 31 0,09 NaN
1045 4,63 8,43 1,76 0,6 504,14 0,2 31 0,09 NaN
1056,9 4,61 8,43 1,76 0,58 503,74 0,2 31 0,09 NaN
1068,77 4,6 8,43 1,66 0,56 504,24 0,2 31 0,09 NaN
1080,67 4,6 8,43 1,66 0,57 504,23 0,2 31 0,09 NaN
1092,57 4,61 8,43 1,66 0,58 502,31 0,2 31 0,09 NaN
1105,37 4,6 8,43 1,66 0,56 503,05 0,21 31 0,09 NaN
1117,23 4,61 8,43 1,66 0,58 502,46 0,21 31 0,09 NaN
1129,13 4,56 8,43 1,56 0,52 503,25 0,21 31 0,09 NaN
1141,03 4,56 8,43 1,56 0,53 505,77 0,21 31 0,09 NaN
1153 4,57 8,43 1,56 0,54 503,1 0,21 31 0,09 NaN
1164,9 4,57 8,43 1,56 0,54 504,46 0,21 31 0,09 NaN
1176,77 4,56 8,43 1,56 0,53 504,25 0,21 31 0,09 NaN
1188,67 4,52 8,43 1,46 0,49 504,43 0,21 31 0,09 NaN
1201,47 4,54 8,43 1,46 0,51 505,36 0,21 31 0,09 NaN
1213,37 4,53 8,43 1,46 0,5 503,6 0,21 31 0,09 NaN
1225,23 4,52 8,43 1,46 0,49 505,51 0,21 31 0,09 NaN
1237,13 4,53 8,43 1,46 0,49 505,53 0,21 31 0,09 NaN
1249 4,49 8,43 1,36 0,46 504,71 0,21 31 0,09 NaN
1261 4,49 8,43 1,36 0,46 504,8 0,21 31 0,09 NaN
1272,87 4,48 8,43 1,36 0,45 504,57 0,21 31 0,09 NaN
1285,67 4,49 8,43 1,36 0,46 505,4 0,2 31 0,09 NaN
1297,57 4,48 8,43 1,36 0,45 504,09 0,21 31 0,09 NaN
1309,47 4,45 8,43 1,26 0,42 504,89 0,21 31 0,09 NaN
1321,33 4,45 8,43 1,26 0,42 506,74 0,21 31 0,09 NaN
1333,23 4,43 8,43 1,26 0,4 506,45 0,21 31 0,09 NaN
1345,13 4,45 8,43 1,26 0,41 504,26 0,2 31 0,09 NaN
1357 4,44 8,43 1,26 0,41 505,28 0,2 31 0,09 NaN
1369 4,39 8,43 1,16 0,36 504,73 0,21 31 0,09 NaN
1381,77 4,39 8,43 1,16 0,36 505,61 0,21 31 0,09 NaN
1393,67 4,36 8,43 1,16 0,33 506,31 0,2 31 0,09 NaN
1405,57 4,38 8,43 1,16 0,35 506,23 0,2 31 0,09 NaN
1417,43 4,39 8,43 1,16 0,36 505,39 0,21 31 0,09 NaN
1429,33 4,36 8,43 1,06 0,33 506,01 0,21 31 0,09 NaN
1441,23 4,35 8,43 1,06 0,32 504,59 0,21 31 0,09 NaN
1453,1 4,35 8,43 1,06 0,32 506,17 0,21 31 0,09 NaN
1466 4,36 8,43 1,06 0,32 506,91 0,2 31 0,08 NaN
1477,9 4,36 8,43 1,06 0,33 506,22 0,2 31 0,09 NaN
1489,77 4,31 8,43 0,96 0,28 505,8 0,21 31 0,08 NaN
1501,67 4,32 8,43 0,96 0,29 506,42 0,21 31 0,08 NaN
1513,57 4,32 8,43 0,96 0,28 506 0,21 31 0,08 NaN
1525,43 4,32 8,43 0,96 0,29 506,94 0,21 31 0,08 NaN
1537,33 4,31 8,43 0,96 0,28 505,94 0,21 31 0,08 NaN
1549,23 4,27 8,43 0,86 0,24 506,43 0,21 31 0,08 NaN
1562 4,27 8,43 0,86 0,24 505,72 0,21 31 0,08 NaN
1574 4,28 8,43 0,86 0,24 505,57 0,2 31 0,08 NaN
1585,87 4,26 8,43 0,86 0,23 506,11 0,21 31 0,08 NaN
1597,77 4,27 8,43 0,86 0,24 505,7 0,2 31 0,08 NaN
1609,67 4,21 8,43 0,76 0,18 503,76 0,21 31 0,07 NaN
1621,53 4,22 8,43 0,76 0,19 507,17 0,2 31 0,07 NaN
1633,43 4,22 8,43 0,76 0,18 504,08 0,21 31 0,07 NaN
1646,23 4,23 8,43 0,76 0,2 507,57 0,21 31 0,07 NaN
1658,1 4,22 8,43 0,76 0,19 504,28 0,21 31 0,07 NaN
10,73 4 8,24 0,06 0,01 409,28 0,12 31 0,02 NaN
23,53 4,02 8,24 0,06 0,03 402,09 0,12 31 0,04 NaN
35,43 3,98 8,24 0,06 -0,01 401,99 0,12 31 NaN NaN
47,3 3,99 8,24 0,06 0 396,37 0,12 31 0,01 NaN
59,2 3,99 8,24 0,06 0 398,29 0,12 31 0,04 NaN
71,1 4 8,24 0,75 0,01 393,11 0,12 31 0,02 NaN
83 4,01 8,24 0,76 0,02 412 0,12 31 0,03 NaN
94,97 4,07 8,24 0,76 0,08 445,12 0,12 31 0,05 NaN
107,77 4,15 8,24 0,76 0,16 445,88 0,12 31 0,06 NaN
119,63 4,16 8,24 0,76 0,17 450,73 0,12 31 0,07 NaN
131,53 4,23 8,24 0,86 0,24 445,02 0,12 31 0,08 NaN
143,43 4,24 8,24 0,86 0,25 447,01 0,12 31 0,08 NaN
155,3 4,26 8,24 0,86 0,27 443,06 0,12 31 0,08 NaN
167,2 4,27 8,24 0,86 0,28 443,57 0,12 31 0,08 NaN
179,1 4,28 8,24 0,86 0,29 444,67 0,12 31 0,08 NaN
191 4,33 8,24 0,96 0,34 443,54 0,12 31 0,09 NaN
203,87 4,33 8,24 0,96 0,34 444,15 0,12 31 0,09 NaN
215,77 4,35 8,24 0,96 0,36 440,77 0,12 31 0,09 NaN
227,63 4,34 8,24 0,96 0,35 439,17 0,12 31 0,09 NaN
239,53 4,35 8,24 0,96 0,36 442,7 0,12 31 0,09 NaN
251,43 4,39 8,24 1,06 0,4 441,18 0,12 31 0,09 NaN
263,3 4,4 8,24 1,06 0,41 437,66 0,12 31 0,09 NaN
275,2 4,38 8,24 1,06 0,39 441,63 0,12 31 0,09 NaN
288 4,39 8,24 1,06 0,39 440,15 0,12 31 0,09 NaN
299,97 4,39 8,24 1,06 0,4 442,68 0,12 31 0,09 NaN
311,87 4,44 8,24 1,16 0,45 439,88 0,12 31 0,09 NaN
323,77 4,44 8,24 1,16 0,45 441,05 0,12 31 0,09 NaN
335,67 4,43 8,24 1,16 0,44 440,94 0,12 31 0,09 NaN
347,53 4,43 8,24 1,16 0,44 442,53 0,12 31 0,09 NaN
359,43 4,44 8,24 1,16 0,45 439,87 0,12 31 0,09 NaN
371,3 4,47 8,24 1,26 0,48 439,84 0,12 31 0,09 NaN
384,1 4,47 8,24 1,26 0,48 439,73 0,12 31 0,09 NaN
396 4,47 8,24 1,26 0,48 438,51 0,12 31 0,09 NaN
408 4,42 8,24 1,26 0,43 439,91 0,12 31 0,09 NaN
419,87 4,34 8,24 1,25 0,35 439,72 0,12 31 0,09 NaN
431,77 4,52 8,24 1,36 0,53 439,32 0,12 31 0,09 NaN
443,67 4,52 8,24 1,36 0,53 437,09 0,12 31 0,09 NaN
455,53 4,51 8,24 1,36 0,52 443,13 0,12 31 0,09 NaN
468,33 4,53 8,24 1,36 0,54 439,26 0,12 31 0,09 NaN
480,23 4,51 8,24 1,36 0,52 436,32 0,12 31 0,09 NaN
492,1 4,55 8,24 1,46 0,56 440,68 0,12 31 0,09 NaN
504 4,56 8,24 1,46 0,57 435,61 0,12 31 0,09 NaN
515,97 4,53 8,24 1,46 0,54 438,31 0,12 31 0,09 NaN
527,87 4,55 8,24 1,46 0,56 439,24 0,12 31 0,09 NaN
539,77 4,55 8,24 1,46 0,56 435,35 0,12 31 0,09 NaN
551,63 4,62 8,24 1,56 0,63 436,98 0,12 31 0,09 NaN
564,43 4,61 8,24 1,56 0,62 440,13 0,12 31 0,09 NaN
576,33 4,58 8,24 1,56 0,59 437,49 0,12 31 0,09 NaN
588,23 4,59 8,24 1,56 0,6 437,38 0,12 31 0,09 NaN
600,1 4,6 8,24 1,56 0,61 438,84 0,12 31 0,09 NaN
612 4,61 8,24 1,58 0,62 438,09 0,12 31 0,09 NaN
623,97 4,6 8,24 1,56 0,61 433,83 0,12 31 0,09 NaN
635,87 4,58 8,24 1,56 0,59 437,34 0,12 31 0,09 NaN
648,67 4,55 8,24 1,56 0,56 435,98 0,12 31 0,09 NaN
660,57 4,52 8,24 1,56 0,53 433,71 0,12 31 0,09 NaN
672,43 4,55 8,24 1,48 0,55 439,16 0,12 31 0,09 NaN
684,33 4,55 8,24 1,46 0,56 438,19 0,12 31 0,09 NaN
696,23 4,52 8,24 1,46 0,53 441,59 0,12 31 0,09 NaN
708,1 4,56 8,24 1,46 0,57 436,82 0,12 31 0,09 NaN
720 4,55 8,24 1,46 0,56 436,75 0,12 31 0,09 NaN
731,97 4,53 8,24 1,39 0,54 439,64 0,12 31 0,09 NaN
744,77 4,52 8,24 1,36 0,53 440,8 0,12 31 0,09 NaN
756,67 4,51 8,24 1,36 0,52 440,01 0,12 31 0,09 NaN
768,57 4,52 8,24 1,36 0,53 438,97 0,12 31 0,09 NaN
780,43 4,5 8,24 1,36 0,51 439,98 0,12 31 0,09 NaN
792,33 4,48 8,24 1,28 0,49 438,65 0,12 31 0,09 NaN
804,23 4,49 8,24 1,26 0,5 437,27 0,12 31 0,09 NaN
816,1 4,48 8,24 1,26 0,49 440,02 0,12 31 0,09 NaN
829 4,47 8,24 1,26 0,48 436,96 0,12 31 0,09 NaN
840,9 4,47 8,24 1,26 0,48 440,01 0,12 31 0,09 NaN
852,77 4,45 8,24 1,18 0,46 439,11 0,12 31 0,09 NaN
864,67 4,43 8,24 1,16 0,44 439,47 0,12 31 0,09 NaN
876,57 4,43 8,24 1,16 0,44 442,48 0,12 31 0,09 NaN
888,43 4,4 8,24 1,16 0,41 442,37 0,12 31 0,09 NaN
900,33 4,43 8,24 1,16 0,44 434,74 0,12 31 0,09 NaN
912,23 4,41 8,24 1,08 0,42 439,32 0,12 31 0,09 NaN
925,03 4,38 8,24 1,06 0,39 440,58 0,12 31 0,09 NaN
937 4,4 8,24 1,06 0,41 442,91 0,12 31 0,09 NaN
948,9 4,4 8,24 1,06 0,41 440,17 0,12 31 0,09 NaN
960,77 4,38 8,24 1,06 0,39 440,38 0,12 31 0,09 NaN
972,67 4,36 8,24 0,98 0,37 440,81 0,12 31 0,09 NaN
984,57 4,34 8,24 0,96 0,35 443,18 0,12 31 0,09 NaN
996,43 4,34 8,24 0,96 0,35 439,03 0,12 31 0,09 NaN
1009,23 4,35 8,24 0,96 0,36 441,18 0,12 31 0,09 NaN
1021,13 4,34 8,24 0,96 0,35 439,92 0,12 31 0,09 NaN
1033,03 4,32 8,24 0,88 0,33 444,52 0,12 31 0,09 NaN
1045 4,32 8,24 0,86 0,33 442,13 0,12 31 0,09 NaN
1056,9 4,3 8,24 0,86 0,31 441,4 0,12 31 0,08 NaN
1068,77 4,3 8,24 0,86 0,31 442,38 0,12 31 0,08 NaN
1080,67 4,29 8,24 0,86 0,3 443,11 0,12 31 0,08 NaN
1092,57 4,24 8,24 0,78 0,25 445,2 0,12 31 0,08 NaN
1105,37 4,22 8,24 0,76 0,23 444,13 0,12 31 0,08 NaN
1117,23 4,25 8,24 0,76 0,26 441,91 0,12 31 0,08 NaN
1129,13 4,26 8,24 0,76 0,27 443,07 0,12 31 0,08 NaN
1141,03 4,26 8,24 0,76 0,27 445,74 0,12 31 0,08 NaN
11 3,99 8,24 0,75 0 368,05 0,18 31 NaN NaN
22,93 3,99 8,24 0,76 0 368,99 0,18 31 0,03 NaN
34,83 3,98 8,24 0,76 -0,01 368 0,18 31 NaN NaN
47,63 3,97 8,24 0,76 -0,01 373,12 0,18 31 0,01 NaN
59,53 3,98 8,24 0,76 -0,01 370,65 0,18 31 0,02 NaN
71,4 3,98 8,24 0,86 -0,01 375,37 0,18 31 NaN NaN
83,3 3,99 8,24 0,86 0 376,52 0,18 31 0,02 NaN
95,2 3,98 8,24 0,86 -0 378,07 0,18 31 0,01 NaN
107,07 3,96 8,24 0,86 -0,03 396,4 0,18 31 NaN NaN
119 3,99 8,24 0,86 0 423,27 0,18 31 0,01 NaN
130,97 4 8,24 0,96 0,01 446,62 0,18 31 0,02 NaN
143,77 4 8,24 0,96 0,02 450,78 0,18 31 0,02 NaN
155,63 3,99 8,24 0,96 0 453,16 0,18 31 NaN NaN
167,53 3,99 8,24 0,96 0 456,42 0,18 31 0,01 NaN
179,43 4,01 8,24 0,96 0,03 459,57 0,18 31 0,03 NaN
191,33 4,05 8,24 1,06 0,06 474,37 0,18 31 0,05 NaN
203,2 4,11 8,24 1,06 0,12 491,35 0,18 31 0,06 NaN
215,1 4,19 8,24 1,06 0,2 493,04 0,18 31 0,07 NaN
228 4,22 8,24 1,06 0,23 490,84 0,18 31 0,08 NaN
239,87 4,22 8,24 1,06 0,24 491,57 0,18 31 0,08 NaN
251,77 4,31 8,24 1,16 0,32 491,48 0,18 31 0,09 NaN
263,67 4,31 8,24 1,16 0,32 490,85 0,18 31 0,09 NaN
275,57 4,3 8,24 1,16 0,32 492,56 0,18 31 0,08 NaN
287,43 4,32 8,24 1,16 0,34 491,22 0,18 31 0,09 NaN
299,33 4,32 8,24 1,16 0,33 491,46 0,18 31 0,09 NaN
311,23 4,39 8,24 1,26 0,4 491,36 0,18 31 0,09 NaN
324,03 4,33 8,24 1,26 0,35 493,8 0,18 31 0,09 NaN
336 4,24 8,24 1,25 0,26 492,95 0,18 31 0,08 NaN
347,9 4,4 8,24 1,26 0,42 490,64 0,18 31 0,09 NaN
359,8 4,41 8,24 1,26 0,42 490,38 0,18 31 0,09 NaN
371,67 4,44 8,24 1,36 0,46 490,63 0,18 31 0,09 NaN
383,57 4,45 8,24 1,36 0,46 487,71 0,18 31 0,09 NaN
395,47 4,46 8,24 1,36 0,47 489,15 0,18 31 0,09 NaN
408,27 4,47 8,24 1,36 0,48 489,47 0,18 31 0,09 NaN
420,17 4,47 8,24 1,36 0,48 488,81 0,18 31 0,09 NaN
432,03 4,49 8,24 1,46 0,51 489,99 0,18 31 0,09 NaN
444 4,51 8,24 1,46 0,52 488,03 0,18 31 0,09 NaN
455,93 4,51 8,24 1,46 0,53 487,96 0,18 31 0,09 NaN
467,8 4,51 8,24 1,46 0,53 488,33 0,18 31 0,09 NaN
479,7 4,51 8,24 1,46 0,53 489,64 0,18 31 0,09 NaN
491,6 4,55 8,24 1,56 0,57 487,17 0,18 31 0,09 NaN
504,4 4,55 8,24 1,56 0,56 488,03 0,18 31 0,09 NaN
516,3 4,56 8,24 1,56 0,57 486,15 0,18 31 0,09 NaN
528,17 4,54 8,24 1,56 0,56 487,33 0,18 31 0,09 NaN
540,07 4,53 8,24 1,56 0,55 488 0,18 31 0,09 NaN
552 4,55 8,24 1,66 0,56 487,97 0,18 31 0,09 NaN
563,93 4,56 8,24 1,66 0,58 485,73 0,18 31 0,09 NaN
575,83 4,58 8,24 1,66 0,59 488,25 0,18 31 0,09 NaN
588,63 4,59 8,24 1,66 0,61 487,05 0,18 31 0,09 NaN
600,53 4,6 8,24 1,67 0,61 486,6 0,18 31 0,09 NaN
612,4 4,58 8,24 1,57 0,6 486,63 0,18 31 0,09 NaN
624,3 4,55 8,24 1,56 0,57 486,58 0,18 31 0,09 NaN
636,2 4,55 8,24 1,56 0,56 486,14 0,18 31 0,09 NaN
648,07 4,56 8,24 1,56 0,57 487,11 0,18 31 0,09 NaN
660 4,56 8,24 1,56 0,58 488,6 0,18 31 0,09 NaN
671,97 4,52 8,24 1,47 0,53 490,33 0,18 31 0,09 NaN
684,77 4,52 8,24 1,46 0,53 487,48 0,18 31 0,09 NaN
696,63 4,51 8,24 1,46 0,53 490,47 0,18 31 0,09 NaN
708,53 4,52 8,24 1,46 0,53 487,6 0,18 31 0,09 NaN
720,43 4,51 8,24 1,46 0,53 488,01 0,18 31 0,09 NaN
732,33 4,48 8,24 1,37 0,49 488,25 0,18 31 0,09 NaN
744,2 4,49 8,24 1,36 0,5 489,61 0,18 31 0,09 NaN
756,1 4,48 8,24 1,36 0,49 487,24 0,18 31 0,09 NaN
769 4,48 8,24 1,36 0,49 490,53 0,18 31 0,09 NaN
780,87 4,49 8,24 1,36 0,51 489,36 0,18 31 0,09 NaN
792,77 4,44 8,24 1,26 0,46 489,69 0,18 31 0,09 NaN
804,67 4,46 8,24 1,26 0,47 489,77 0,18 31 0,09 NaN
816,57 4,44 8,24 1,26 0,45 490,24 0,18 31 0,09 NaN
828,43 4,44 8,24 1,26 0,45 488,26 0,18 31 0,09 NaN
840,33 4,43 8,24 1,26 0,45 490,13 0,18 31 0,09 NaN
852,23 4,4 8,24 1,17 0,42 491,04 0,18 31 0,09 NaN
865,03 4,42 8,24 1,16 0,43 489,3 0,18 31 0,09 NaN
877 4,41 8,24 1,16 0,42 489,17 0,18 31 0,09 NaN
888,9 4,4 8,24 1,16 0,42 489,3 0,18 31 0,09 NaN
900,8 4,41 8,24 1,16 0,42 488,72 0,18 31 0,09 NaN
912,7 4,35 8,24 1,07 0,37 490,83 0,18 31 0,09 NaN
924,57 4,37 8,24 1,06 0,38 489,18 0,18 31 0,09 NaN
936,47 4,34 8,24 1,06 0,36 490,27 0,18 31 0,09 NaN
949,27 4,36 8,24 1,06 0,37 490,77 0,18 31 0,09 NaN
961,17 4,35 8,24 1,06 0,37 490,92 0,18 31 0,09 NaN
973,07 4,31 8,24 0,96 0,32 490,85 0,18 31 0,09 NaN
985 4,31 8,24 0,96 0,32 490,98 0,18 31 0,09 NaN
996,93 4,3 8,24 0,96 0,31 491,53 0,18 31 0,08 NaN
1008,83 4,31 8,24 0,96 0,32 489,1 0,18 31 0,09 NaN
1020,7 4,29 8,24 0,96 0,31 490,8 0,18 31 0,08 NaN
1032,6 4,28 8,24 0,87 0,29 491,7 0,18 31 0,08 NaN
1045,4 4,27 8,24 0,86 0,29 491,39 0,18 31 0,08 NaN
1057,3 4,26 8,24 0,86 0,28 491,37 0,18 31 0,08 NaN
1069,17 4,27 8,24 0,86 0,29 491,81 0,18 31 0,08 NaN
1081,07 4,27 8,24 0,86 0,28 488,99 0,18 31 0,08 NaN
1093 4,23 8,24 0,76 0,25 489,34 0,18 31 0,08 NaN
1104,93 4,22 8,24 0,76 0,23 491,02 0,18 31 0,08 NaN
1116,83 4,22 8,24 0,76 0,23 490,28 0,18 31 0,08 NaN
1129,63 4,22 8,24 0,76 0,24 491,07 0,18 31 0,08 NaN
1141,53 4,23 8,24 0,76 0,24 490,92 0,18 31 0,08 NaN
11 4 8,28 0,75 0 398,33 0,24 31 0,01 NaN
22,9 4 8,28 0,76 -0 397,81 0,24 31 NaN NaN
34,8 4,02 8,28 0,76 0,02 399,63 0,24 31 0,03 NaN
47,6 4,01 8,28 0,76 0,01 396,96 0,24 31 0,02 NaN
59,47 4 8,28 0,76 -0 397,67 0,24 31 0,01 NaN
71,37 4,01 8,28 0,86 0,01 404,43 0,24 31 0,02 NaN
83,27 4 8,28 0,86 0,01 402,78 0,24 31 0,02 NaN
95,13 4,01 8,28 0,86 0,02 404,12 0,24 31 0,02 NaN
107,03 4 8,28 0,86 0,01 401,4 0,24 31 NaN NaN
119 4,01 8,28 0,86 0,01 399,12 0,24 31 0,02 NaN
130,9 4,02 8,28 0,96 0,02 403,3 0,24 31 0,02 NaN
143,7 4 8,28 0,96 0,01 396,03 0,24 31 0,02 NaN
155,6 4,01 8,28 0,96 0,01 406,58 0,24 31 0,02 NaN
167,47 4 8,28 0,96 0 405,63 0,24 31 0,01 NaN
179,37 4,01 8,28 0,96 0,01 405,76 0,24 31 0,02 NaN
191,27 4,01 8,28 1,06 0,01 400,54 0,24 31 0,03 NaN
203,13 4,01 8,28 1,06 0,02 404,22 0,24 31 0,02 NaN
215,03 4,01 8,28 1,06 0,01 404,86 0,24 31 0,03 NaN
227,93 4 8,28 1,06 -0 405,73 0,24 31 0,01 NaN
239,8 4,02 8,28 1,06 0,02 403,67 0,24 31 0,02 NaN
251,7 4,01 8,28 1,16 0,01 403,85 0,24 31 0,02 NaN
263,6 4,01 8,28 1,16 0,01 407,52 0,24 31 0,03 NaN
275,47 4 8,28 1,16 0,01 408,27 0,24 31 NaN NaN
287,37 4,02 8,28 1,16 0,02 404,88 0,24 31 0,02 NaN
299,23 4 8,28 1,15 0,01 403,68 0,24 31 0,02 NaN
311,13 4,02 8,28 1,26 0,02 405,05 0,24 31 0,04 NaN
324 4,01 8,28 1,26 0,01 413,07 0,24 31 0,02 NaN
335,9 4,04 8,28 1,26 0,04 417,7 0,24 31 0,04 NaN
347,8 4,03 8,28 1,26 0,04 429,57 0,24 31 0,03 NaN
359,7 4,02 8,28 1,26 0,02 433,52 0,24 31 0,03 NaN
371,57 4,03 8,28 1,36 0,04 470,62 0,24 31 0,04 NaN
383,47 4,06 8,28 1,36 0,06 474 0,24 31 0,04 NaN
395,37 4,03 8,28 1,36 0,04 475,2 0,24 31 0,03 NaN
408,17 4,03 8,28 1,36 0,03 472,22 0,24 31 0,03 NaN
420,03 4,05 8,28 1,36 0,05 474,04 0,24 31 0,04 NaN
432 4,06 8,28 1,46 0,06 483,63 0,24 31 0,05 NaN
443,9 4,08 8,28 1,46 0,08 481,64 0,24 31 0,05 NaN
455,8 4,05 8,28 1,46 0,06 487,65 0,24 31 0,05 NaN
467,7 4,12 8,28 1,46 0,12 502,61 0,24 31 0,06 NaN
479,57 4,21 8,28 1,46 0,22 517,22 0,24 31 0,07 NaN
491,47 4,32 8,28 1,56 0,32 516,55 0,24 31 0,09 NaN
504,27 4,39 8,28 1,56 0,39 514,45 0,24 31 0,09 NaN
516,17 4,42 8,28 1,56 0,42 518,67 0,24 31 0,09 NaN
528,07 4,42 8,28 1,56 0,43 517,01 0,24 31 0,09 NaN
540 4,41 8,28 1,56 0,41 516,71 0,24 31 0,09 NaN
551,93 4,48 8,28 1,66 0,48 515,7 0,24 31 0,09 NaN
563,83 4,46 8,28 1,66 0,47 515,01 0,24 31 0,09 NaN
575,73 4,4 8,28 1,66 0,4 516,2 0,24 31 0,09 NaN
588,53 4,49 8,28 1,66 0,49 515,9 0,24 31 0,09 NaN
600,4 4,51 8,28 1,67 0,51 512,59 0,24 31 0,09 NaN
612,3 4,57 8,28 1,76 0,58 513,72 0,24 31 0,09 NaN
624,2 4,57 8,28 1,76 0,57 513,58 0,24 31 0,09 NaN
636,1 4,57 8,28 1,76 0,58 515,5 0,24 31 0,09 NaN
648 4,58 8,28 1,76 0,59 515,97 0,24 31 0,09 NaN
659,97 4,58 8,28 1,76 0,58 516,16 0,24 31 0,09 NaN
671,9 4,64 8,28 1,86 0,64 516,12 0,24 31 0,09 NaN
684,67 4,64 8,28 1,86 0,64 509,94 0,24 31 0,09 NaN
696,57 4,65 8,28 1,86 0,65 515,15 0,24 31 0,09 NaN
708,43 4,63 8,28 1,86 0,63 506,75 0,24 31 0,09 NaN
720,33 4,65 8,28 1,86 0,66 510,6 0,24 31 0,09 NaN
732,23 4,66 8,28 1,96 0,67 507,76 0,24 31 0,09 NaN
744,13 4,68 8,28 1,96 0,69 515,36 0,24 31 0,09 NaN
756 4,7 8,28 1,96 0,7 513,25 0,24 31 0,08 NaN
768,9 4,7 8,28 1,96 0,7 511,97 0,24 31 0,08 NaN
780,8 4,71 8,28 1,97 0,71 513,79 0,24 31 0,08 NaN
792,7 4,72 8,28 2,06 0,73 510,25 0,24 31 0,08 NaN
804,57 4,73 8,28 2,06 0,73 510,29 0,24 31 0,08 NaN
816,47 4,71 8,28 2,06 0,71 510,18 0,24 31 0,08 NaN
828,37 4,7 8,28 2,06 0,71 513,44 0,24 31 0,08 NaN
840,27 4,72 8,28 2,06 0,72 511,09 0,24 31 0,08 NaN
852,13 4,78 8,28 2,16 0,78 511,34 0,24 31 0,08 NaN
865 4,71 8,28 1,96 0,71 513,15 0,24 31 0,08 NaN
876,93 4,69 8,28 1,96 0,69 513,68 0,24 31 0,09 NaN
888,83 4,69 8,28 1,96 0,7 514,13 0,24 31 0,08 NaN
900,7 4,7 8,28 1,96 0,7 512,58 0,24 31 0,08 NaN
912,6 4,7 8,28 1,96 0,7 513,19 0,24 31 0,08 NaN
924,5 4,66 8,28 1,86 0,66 517,72 0,24 31 0,09 NaN
936,4 4,67 8,28 1,86 0,67 513,65 0,24 31 0,09 NaN
949,2 4,66 8,28 1,86 0,66 513,16 0,24 31 0,09 NaN
961,07 4,67 8,28 1,86 0,67 514,75 0,24 31 0,09 NaN
973 4,68 8,28 1,86 0,68 514,78 0,24 31 0,09 NaN
984,97 4,63 8,28 1,76 0,63 514,07 0,24 31 0,09 NaN
996,83 4,63 8,28 1,76 0,64 514,67 0,24 31 0,09 NaN
1008,73 4,63 8,28 1,76 0,64 513,43 0,24 31 0,09 NaN
1020,63 4,62 8,28 1,76 0,62 514,33 0,24 31 0,09 NaN
1032,53 4,63 8,28 1,76 0,64 514,75 0,24 31 0,09 NaN
1045,33 4,58 8,28 1,66 0,58 516,72 0,24 31 0,09 NaN
1057,23 4,6 8,28 1,66 0,6 518,98 0,24 31 0,09 NaN
1069,1 4,59 8,28 1,66 0,59 515,82 0,24 31 0,09 NaN
1081 4,58 8,28 1,66 0,58 516,17 0,24 31 0,09 NaN
1093 4,58 8,28 1,66 0,58 516,49 0,24 31 0,09 NaN
1104,87 4,54 8,28 1,56 0,54 516,23 0,24 31 0,09 NaN
1116,77 4,54 8,28 1,56 0,54 515,99 0,24 31 0,09 NaN
1129,57 4,54 8,28 1,56 0,54 515,57 0,24 31 0,09 NaN
1141,47 4,55 8,28 1,56 0,55 515,99 0,24 31 0,09 NaN
1153,37 4,53 8,28 1,56 0,54 515,1 0,24 31 0,09 NaN
1165,27 4,49 8,28 1,46 0,49 516,93 0,24 31 0,09 NaN
1177,13 4,5 8,28 1,46 0,5 516,09 0,24 31 0,09 NaN
1189,03 4,5 8,28 1,46 0,51 516,6 0,24 31 0,09 NaN
1201 4,48 8,28 1,46 0,48 515,92 0,24 31 0,09 NaN
1212,9 4,49 8,28 1,46 0,49 516,71 0,24 31 0,09 NaN
1225,73 4,45 8,28 1,36 0,46 518,01 0,24 31 0,09 NaN
1237,6 4,47 8,28 1,36 0,47 516,92 0,24 31 0,09 NaN
1249,5 4,46 8,28 1,36 0,46 516,13 0,24 31 0,09 NaN
1261,4 4,46 8,28 1,36 0,46 517,33 0,24 31 0,09 NaN
1273,3 4,48 8,28 1,36 0,48 519,11 0,24 31 0,09 NaN
1285,2 4,4 8,28 1,26 0,4 515,94 0,24 31 0,09 NaN
1297,07 4,39 8,28 1,26 0,39 518,97 0,24 31 0,09 NaN
1309,97 4,43 8,28 1,26 0,43 518,16 0,24 31 0,09 NaN
1321,87 4,42 8,28 1,26 0,42 519,28 0,24 31 0,09 NaN
1333,77 4,43 8,28 1,26 0,43 517,96 0,24 31 0,09 NaN
1345,67 4,38 8,28 1,16 0,39 518,04 0,24 31 0,09 NaN
1357,53 4,37 8,28 1,16 0,37 517,72 0,24 31 0,09 NaN
1369,43 4,38 8,28 1,16 0,38 518,13 0,24 31 0,09 NaN
1381,33 4,36 8,28 1,16 0,36 519,58 0,24 31 0,09 NaN
1393,23 4,38 8,28 1,16 0,38 517,24 0,24 31 0,09 NaN
1406,03 4,32 8,28 1,06 0,33 516,28 0,24 31 0,09 NaN
1418 4,31 8,28 1,06 0,32 518,08 0,24 31 0,08 NaN
1429,9 4,31 8,28 1,06 0,32 517,96 0,24 31 0,09 NaN
1441,8 4,32 8,28 1,06 0,32 517,84 0,24 31 0,09 NaN
1453,7 4,3 8,28 1,06 0,31 520,05 0,24 31 0,09 NaN
1465,57 4,25 8,28 0,96 0,25 516,24 0,24 31 0,08 NaN
1477,47 4,29 8,28 0,96 0,29 516,05 0,24 31 0,08 NaN
1490,27 4,28 8,28 0,96 0,29 516,47 0,24 31 0,08 NaN
1502,17 4,27 8,28 0,96 0,27 515,32 0,24 31 0,08 NaN
1514,07 4,27 8,28 0,96 0,27 516,02 0,24 31 0,08 NaN
1526 4,21 8,28 0,86 0,21 510,09 0,24 31 0,07 NaN
1537,93 4,14 8,28 0,86 0,14 489,87 0,24 31 0,06 NaN
11,47 4,01 8,27 0,08 -0,01 414,66 0,28 31 0 8,93
23,33 4,01 8,27 0,08 -0 417,32 0,28 31 0 2,17
35,23 4,02 8,27 0,08 0,01 417,54 0,28 31 0 3,87
47,13 4 8,27 0,08 -0,01 416,31 0,28 31 0 10,2
59,03 3,99 8,27 0,08 -0,02 415,79 0,28 31 0 3,38
71 4 8,27 0,75 -0,01 415,8 0,28 31 0 12,88
82,9 3,99 8,27 0,76 -0,02 416,45 0,28 31 0 5,76
95,7 3,99 8,27 0,76 -0,02 416,89 0,28 31 0 3,85
107,57 3,98 8,27 0,76 -0,03 415,63 0,28 31 0 8,14
119,47 4 8,27 0,76 -0,01 417,74 0,28 31 0 6,04
131,37 4 8,27 0,86 -0,01 416,74 0,28 31 0 8,16
143,27 3,98 8,27 0,86 -0,03 418,42 0,28 31 0 3,07
155,13 4 8,27 0,86 -0,01 416,59 0,28 31 0 5,88
167,03 4,01 8,27 0,86 -0 417,6 0,28 31 0 10,98
179,93 4,01 8,27 0,86 -0 417,63 0,28 31 0 6,83
191,83 3,98 8,27 0,96 -0,03 418,02 0,28 31 0 7,34
203,7 4 8,27 0,96 -0,01 417,9 0,28 31 0 5,54
215,6 3,99 8,27 0,96 -0,02 417,81 0,28 31 0 3,65
227,5 3,99 8,27 0,96 -0,02 417,79 0,28 31 0 3,26
239,4 3,98 8,27 0,96 -0,03 418,46 0,28 31 0 13,21
251,27 3,99 8,27 1,06 -0,02 418,94 0,28 31 0 8,56
263,17 3,98 8,27 1,06 -0,03 419,79 0,28 31 0 6,06
276 3,95 8,27 1,06 -0,06 418,47 0,28 31 0 3,24
287,97 3,99 8,27 1,06 -0,02 418,67 0,28 31 0 7,41
299,83 3,98 8,27 1,06 -0,03 418,26 0,28 31 0 6,73
311,73 3,99 8,27 1,16 -0,03 419,69 0,28 31 0 5,32
323,63 3,99 8,27 1,16 -0,02 419,34 0,28 31 0 18,06
335,53 3,99 8,27 1,16 -0,02 420,69 0,28 31 0 3,41
347,4 3,97 8,27 1,16 -0,04 421,14 0,28 31 0 3,17
360,2 3,98 8,27 1,16 -0,03 419,21 0,28 31 0 11,39
372,1 3,97 8,27 1,26 -0,05 422,03 0,28 31 0 10,79
384 3,99 8,27 1,26 -0,02 423,05 0,28 31 0 6,06
395,97 3,95 8,27 1,26 -0,07 424,18 0,28 31 0 4,97
407,87 3,98 8,27 1,26 -0,03 421,94 0,28 31 0 6,05
419,77 3,97 8,27 1,24 -0,04 415,73 0,28 31 0 5,51
431,67 4,01 8,27 1,36 -0,01 423,62 0,28 31 0 8,49
443,53 4,01 8,27 1,36 -0 425,5 0,28 31 0 10,72
456,33 4 8,27 1,36 -0,01 427,57 0,28 31 0 6,09
468,23 4,01 8,27 1,36 -0,01 427,7 0,28 31 0 15,03
480,13 3,98 8,27 1,36 -0,03 428,79 0,28 31 0 4,14
492 4,01 8,27 1,46 -0 436,78 0,28 31 0 10,73
504 4,01 8,27 1,46 0 461,49 0,28 31 0 46,97
515,9 4,01 8,27 1,46 -0 468,2 0,28 31 0 19,24
527,8 4,01 8,27 1,46 -0 469,9 0,28 31 0 30,02
540,6 3,99 8,27 1,47 -0,02 470,47 0,28 31 0 11,69
552,47 4,02 8,27 1,56 0,01 479,23 0,28 31 0 22,48
564,37 4,01 8,27 1,56 -0 480,68 0,28 31 0 14,75
576,27 4,03 8,27 1,56 0,02 483,67 0,28 31 0 12,56
588,17 4,02 8,27 1,56 0,01 481,18 0,28 31 0 3,88
600,07 4,01 8,27 1,56 -0 482,58 0,28 31 0 8,96
612 4,03 8,27 1,66 0,02 489,92 0,28 31 0 27,53
623,93 4,06 8,27 1,66 0,04 495,12 0,28 31 0 19,14
636,73 4,06 8,27 1,66 0,04 494,02 0,28 31 0 18,69
648,63 4,06 8,27 1,66 0,04 498,6 0,28 31 0 101,46
660,5 4,05 8,27 1,67 0,04 497,18 0,28 31 0 39,46
672,4 4,08 8,27 1,76 0,06 498,92 0,28 31 0 85,99
684,3 4,06 8,27 1,76 0,04 491,84 0,28 31 0 48,34
696,2 4,11 8,27 1,76 0,09 511,68 0,28 31 0 97,15
708,1 4,28 8,27 1,76 0,27 524,22 0,28 31 0 21,78
720,97 4,39 8,27 1,78 0,37 525,72 0,28 31 0 37,91
732,87 4,47 8,27 1,86 0,46 526,55 0,28 31 0 68,44
744,77 4,49 8,27 1,86 0,47 525,69 0,28 31 0 53,64
756,67 4,52 8,27 1,86 0,5 523,09 0,28 31 0 27,29
768,57 4,53 8,27 1,86 0,52 525,44 0,28 31 0 42,36
780,47 4,54 8,27 1,86 0,53 525,74 0,28 31 0 89,37
792,37 4,6 8,27 1,96 0,58 520,8 0,28 31 0 59,2
804,23 4,61 8,27 1,96 0,6 521,44 0,28 31 0 15,79
817,03 4,61 8,27 1,96 0,6 524,7 0,28 31 0 37,44
829 4,63 8,27 1,96 0,62 528,45 0,28 31 0 52,52
840,93 4,64 8,27 1,98 0,63 521,35 0,28 31 0 48,42
852,83 4,72 8,27 2,06 0,71 520,03 0,28 31 0 35,12
864,73 4,69 8,27 2,06 0,68 521,17 0,28 31 0 38,56
876,6 4,69 8,27 2,06 0,67 521,13 0,28 31 0 46,56
888,5 4,69 8,27 2,06 0,68 522,81 0,28 31 0 17,78
901,3 4,69 8,27 2,09 0,68 521,64 0,28 31 0 14,8
913,2 4,73 8,27 2,16 0,71 523,71 0,28 31 0 74,39
925,1 4,65 8,27 2,16 0,63 519,93 0,28 31 0 39
937 4,73 8,27 2,16 0,71 519,58 0,28 31 0 51,18
949 4,75 8,27 2,16 0,74 519,36 0,28 31 0 70,51
960,87 4,74 8,27 2,17 0,73 519,53 0,28 31 0 35,13
972,77 4,76 8,27 2,17 0,74 519,07 0,28 31 0 33,08
984,67 4,76 8,27 2,16 0,75 519,7 0,28 31 0 17,19
997,47 4,76 8,27 2,16 0,75 518,96 0,28 31 0 30,22
1009,37 4,76 8,27 2,16 0,74 521,23 0,28 31 0 22,88
1021,27 4,78 8,27 2,16 0,77 521,17 0,28 31 0 50,63
1033,17 4,73 8,27 2,07 0,71 517,91 0,28 31 0 11,23
1045,07 4,73 8,27 2,06 0,71 519,44 0,28 31 0 59,54
1057 4,71 8,27 2,06 0,7 521,04 0,28 31 0 90,42
1068,93 4,74 8,27 2,06 0,73 520 0,28 31 0 47,97
1081,73 4,73 8,27 2,06 0,72 520,1 0,28 31 0 22,03
1093,63 4,71 8,27 1,97 0,69 519,88 0,28 31 0 44,63
1105,53 4,74 8,27 1,96 0,73 520,34 0,28 31 0 42,35
1117,43 4,7 8,27 1,96 0,69 518,12 0,28 31 0 36,9
1129,33 4,72 8,27 1,96 0,71 518,04 0,28 31 0 41,82
1141,23 4,69 8,27 1,96 0,68 518,86 0,28 31 0 53,55
1153,1 4,66 8,27 1,87 0,65 518,57 0,28 31 0 39,26
1165 4,67 8,27 1,86 0,65 520,27 0,28 31 0 61,74
1177,9 4,66 8,27 1,86 0,64 518,64 0,28 31 0 47,2
1189,8 4,66 8,27 1,86 0,65 520,36 0,28 31 0 42,69
1201,7 4,63 8,27 1,86 0,62 522,9 0,28 31 0 24
1213,6 4,63 8,27 1,77 0,61 520,77 0,28 31 0 55,02
1225,47 4,62 8,27 1,76 0,6 519,86 0,28 31 0 32,58
1237,37 4,61 8,27 1,76 0,6 521,35 0,28 31 0 31,95
1249,27 4,61 8,27 1,76 0,6 522,88 0,28 31 0 39,12
1262,07 4,61 8,27 1,76 0,6 519,5 0,28 31 0 28,95
1274 4,58 8,27 1,67 0,57 521,5 0,28 31 0 32,38
1285,97 4,57 8,27 1,66 0,56 523,44 0,28 31 0 30,48
1297,87 4,59 8,27 1,66 0,58 519,9 0,28 31 0 24,67
1309,77 4,56 8,27 1,66 0,55 520,76 0,28 31 0 39,7
1321,63 4,57 8,27 1,66 0,55 521,82 0,28 31 0 34,1
1333,53 4,52 8,27 1,57 0,51 520,81 0,28 31 0 74,97
1345,43 4,52 8,27 1,56 0,51 520,79 0,28 31 0 78,2
1358,23 4,53 8,27 1,56 0,52 513,33 0,28 31 0 47,55
1370,13 4,53 8,27 1,56 0,52 524,38 0,28 31 0 90,31
1382,03 4,54 8,27 1,56 0,53 522,44 0,28 31 0 27,25
1394 4,49 8,27 1,47 0,47 522,05 0,28 31 0 37,66
1405,9 4,49 8,27 1,46 0,48 520,13 0,28 31 0 71,61
1417,8 4,5 8,27 1,46 0,48 520,2 0,28 31 0 68,55
1429,7 4,51 8,27 1,46 0,49 521,35 0,28 31 0 32,67
1442,5 4,49 8,27 1,46 0,48 522,07 0,28 31 0 39,52
1454,4 4,46 8,27 1,36 0,44 526,52 0,28 31 0 33,27
1466,3 4,45 8,27 1,36 0,44 525,18 0,28 31 0 24,7
1478,2 4,45 8,27 1,36 0,44 521,16 0,28 31 0 61,73
1490,1 4,46 8,27 1,36 0,45 520,07 0,28 31 0 38,56
1502 4,45 8,27 1,36 0,44 525,71 0,28 31 0 23,33
1513,97 4,41 8,27 1,27 0,4 526,41 0,28 31 0 21,79
1525,87 4,42 8,27 1,26 0,4 523,18 0,28 31 0 70,36
1538,67 4,4 8,27 1,26 0,39 522,25 0,28 31 0 60
1550,57 4,4 8,27 1,26 0,39 521,86 0,28 31 0 99,79
1562,47 4,44 8,27 1,26 0,43 521,81 0,28 31 0 34,08
1574,33 4,37 8,27 1,16 0,36 523,37 0,28 31 0 65,11
1586,23 4,38 8,27 1,16 0,37 521,92 0,28 31 0 15,45
1598,13 4,35 8,27 1,16 0,33 521,22 0,28 31 0 8,47
1610,03 4,36 8,27 1,16 0,35 520,94 0,28 31 0 77,3
1622,93 4,37 8,27 1,16 0,36 522,11 0,28 31 0 42,95
1634,83 4,33 8,27 1,06 0,32 519,42 0,28 31 0 27,37
1646,73 4,32 8,27 1,06 0,31 517,05 0,28 31 0 43,54
1658,63 4,31 8,27 1,06 0,3 520,95 0,28 31 0 42,51
1670,5 4,3 8,27 1,06 0,29 526,38 0,28 31 0 34,42
1682,4 4,31 8,27 1,06 0,3 523,09 0,28 31 0 76,49
1694,3 4,25 8,27 0,96 0,24 518,69 0,28 31 0 68,26
1706,2 4,11 8,27 0,96 0,1 493,41 0,28 31 0 29,37
11,47 3,93 8,09 0,23 -0,02 416,73 0,3 31 0 11,46
23,33 3,93 8,09 0,23 -0,02 416,87 0,3 31 0 7,42
35,23 3,93 8,09 0,23 -0,03 416,19 0,3 31 0 4,55
47,13 3,98 8,19 0,23 0,02 417,02 0,3 31 0 9,17
59,03 4 8,24 0,23 0,04 416,18 0,3 31 0 7,88
71 4 8,24 0,75 0,05 420,67 0,3 30,53 0 13,6
82,9 3,99 8,24 0,76 0,04 419,96 0,3 31 0 6,54
95,7 3,99 8,24 0,76 0,04 420,54 0,3 31 0 5,85
107,6 4 8,24 0,76 0,05 422,38 0,3 31 0 4,6
119,5 3,99 8,24 0,76 0,04 420,49 0,3 31 0 7,61
131,37 3,98 8,24 0,86 0,03 420,87 0,3 31 0 5,83
143,27 3,99 8,24 0,86 0,04 420,59 0,3 31 0 3,33
155,17 4 8,24 0,86 0,04 419,84 0,3 31 0 11,38
167,07 3,99 8,24 0,86 0,04 420,22 0,3 31 0 17,8
179,97 3,99 8,24 0,86 0,04 422,57 0,3 31 0 4,5
191,83 4 8,24 0,96 0,04 421,95 0,3 31 0 13,72
203,73 4 8,24 0,96 0,04 421,75 0,3 31 0 11,92
215,63 3,99 8,24 0,96 0,04 421,78 0,3 31 0 9,49
227,53 4,01 8,24 0,96 0,05 422,78 0,3 31 0 6
239,4 3,99 8,24 0,96 0,04 422,23 0,3 31 0 10,82
251,3 4,01 8,24 1,06 0,06 423,28 0,3 31 0 5,53
263,2 3,99 8,24 1,06 0,04 423,24 0,3 31 0 3,69
276 3,99 8,24 1,06 0,04 422,07 0,3 31 0 14,16
288 3,99 8,24 1,06 0,04 422,4 0,3 31 0 1,6
299,87 4 8,24 1,06 0,04 426,1 0,3 31 0 3,33
311,77 4 8,24 1,16 0,04 422,62 0,3 31 0 10,71
323,67 4 8,24 1,16 0,05 423,79 0,3 31 0 7,65
335,57 4 8,24 1,13 0,04 422,7 0,3 31 0 4,18
347,43 3,99 8,24 1,16 0,04 423,81 0,3 31 0 8,77
360,27 3,99 8,24 1,16 0,04 423,82 0,3 31 0 19,21
372,13 4 8,24 1,26 0,05 424,5 0,3 31 0 10,45
384,03 3,99 8,24 1,26 0,04 424,82 0,3 31 0 5,89
396 4 8,24 1,26 0,05 423,92 0,3 31 0 9,31
407,9 3,98 8,24 1,26 0,03 425,16 0,3 31 0 4,81
419,8 4 8,24 1,26 0,05 426,23 0,3 31 0 10,91
431,7 4 8,24 1,36 0,04 427,2 0,3 31 0 5,58
443,6 4,01 8,24 1,36 0,05 428,5 0,3 31 0 8,46
456,4 4 8,24 1,36 0,05 428,84 0,3 31 0 5,44
468,3 4 8,24 1,36 0,04 429,07 0,3 31 0 5,28
480,17 3,99 8,24 1,36 0,04 427,27 0,3 31 0 6,9
492,07 4 8,24 1,46 0,04 430,75 0,3 31 0 3,11
504 4 8,24 1,46 0,04 431,62 0,3 31 0 15,21
515,97 4 8,24 1,46 0,05 429,55 0,3 31 0 6,9
527,83 4 8,24 1,46 0,05 430,5 0,3 31 0 14,51
540,63 3,99 8,24 1,47 0,03 431,9 0,3 31 0 14,08
552,53 4,01 8,24 1,56 0,06 436,63 0,3 31 0 8,88
564,43 4 8,24 1,56 0,05 438,77 0,3 31 0 6,03
576,33 4 8,24 1,56 0,05 439,69 0,3 31 0 9,77
588,2 4,04 8,24 1,56 0,08 442,5 0,3 31 0 13,75
600,1 4,01 8,24 1,56 0,05 441,23 0,3 31 0 23,86
612 3,99 8,24 1,66 0,04 464,51 0,3 31 0 10,85
624,9 3,99 8,24 1,66 0,04 467,46 0,3 31 0 12,15
636,8 4 8,24 1,66 0,05 470,74 0,3 31 0 16,48
648,67 4,01 8,24 1,66 0,06 470,91 0,3 31 0 9,64
660,57 4 8,24 1,67 0,04 472,25 0,3 31 0 15,1
672,47 4,02 8,24 1,76 0,07 474,95 0,3 31 0 18,56
684,37 4,01 8,24 1,76 0,06 480,63 0,3 31 0 11,29
696,23 4,01 8,24 1,76 0,06 479,84 0,3 31 0 9,23
709,03 4,02 8,24 1,76 0,06 482,11 0,3 31 0 8,48
721 4,02 8,24 1,78 0,06 483,33 0,3 31 0 40,58
732,93 4,04 8,24 1,86 0,09 489,17 0,3 31 0 40,62
744,8 4,04 8,24 1,86 0,09 491,21 0,3 31 0 6,12
756,7 4,04 8,24 1,86 0,09 493,31 0,3 31 0 16,4
768,6 4,08 8,24 1,86 0,12 494,02 0,3 31 0 16,94
780,47 4,08 8,24 1,86 0,13 499,04 0,3 31 0 29,68
793,3 4,19 8,24 1,96 0,23 520,97 0,3 31 0 32,73
805,17 4,36 8,24 1,96 0,41 526,81 0,3 31 0 31,77
817,07 4,46 8,24 1,96 0,5 527,47 0,3 31 0 37,29
829 4,49 8,24 1,96 0,53 525,46 0,3 31 0 54,8
840,97 4,51 8,24 1,97 0,56 525,05 0,3 31 0 59
852,83 4,56 8,24 2,06 0,6 524,8 0,3 31 0 27,75
864,73 4,59 8,24 2,06 0,64 523,08 0,3 31 0 29,87
876,63 4,6 8,24 2,06 0,65 523,65 0,3 31 0 54,71
889,43 4,61 8,24 2,06 0,66 521,73 0,3 31 0 24,17
901,33 4,61 8,24 2,09 0,66 522,94 0,3 31 0 42,66
913,23 4,67 8,24 2,16 0,71 529,14 0,3 31 0 18,07
925,13 4,67 8,24 2,16 0,72 522,61 0,3 31 0 23,03
937 4,67 8,24 2,16 0,72 523,89 0,3 31 0 57,09
949 4,67 8,24 2,16 0,72 522,76 0,3 31 0 36,66
960,9 4,66 8,24 2,07 0,7 525 0,3 31 0 36,94
973,7 4,66 8,24 2,06 0,71 523,37 0,3 31 0 49,96
985,6 4,61 8,24 2,06 0,66 520,5 0,3 31 0 31,75
997,47 4,66 8,24 2,06 0,71 517,44 0,3 31 0 41,87
1009,37 4,67 8,24 2,06 0,71 518,25 0,3 31 0 85,4
1021,27 4,64 8,24 1,97 0,69 520,38 0,3 31 0 43,06
1033,17 4,64 8,24 1,96 0,69 517,37 0,3 31 0 21,76
1045,07 4,67 8,24 1,96 0,72 522,21 0,3 31 0 38,44
1057 4,66 8,24 1,96 0,7 520,69 0,3 31 0 41,56
1069,83 4,62 8,24 1,96 0,66 519,5 0,3 31 0 58,77
1081,73 4,59 8,24 1,87 0,63 518,49 0,3 31 0 54,99
1093,63 4,59 8,24 1,86 0,64 517,74 0,3 31 0 67,63
1105,53 4,61 8,24 1,86 0,65 518,01 0,3 31 0 49,59
1117,43 4,59 8,24 1,86 0,64 516,57 0,3 31 0 14,03
1129,3 4,6 8,24 1,86 0,65 516,97 0,3 31 0 69,82
1141,2 4,56 8,24 1,77 0,61 520,02 0,3 31 0 31,49
1154 4,56 8,24 1,76 0,61 524,39 0,3 31 0 63,13
1166 4,56 8,24 1,76 0,61 519,66 0,3 31 0 73,28
1177,87 4,56 8,24 1,76 0,61 518,61 0,3 31 0 32,54
1189,77 4,58 8,24 1,76 0,62 520,18 0,3 31 0 68,15
1201,67 4,53 8,24 1,67 0,58 520,36 0,3 31 0 42,59
1213,57 4,53 8,24 1,66 0,58 518,99 0,3 31 0 42,73
1225,47 4,53 8,24 1,66 0,58 520,68 0,3 31 0 19,43
1237,33 4,54 8,24 1,66 0,58 523,19 0,3 31 0 44,08
1250,13 4,54 8,24 1,66 0,59 521,61 0,3 31 0 43,37
1262,03 4,49 8,24 1,57 0,54 518,74 0,3 31 0 48,9
1274 4,48 8,24 1,56 0,53 521,37 0,3 31 0 77,16
1285,93 4,48 8,24 1,56 0,53 523,55 0,3 31 0 15,29
1297,83 4,48 8,24 1,56 0,53 523,79 0,3 31 0 19,4
1309,7 4,49 8,24 1,56 0,53 520,73 0,3 31 0 27,05
1321,6 4,44 8,24 1,47 0,49 523,38 0,3 31 0 34,84
1334,4 4,44 8,24 1,46 0,49 521,65 0,3 31 0 29,2
1346,3 4,44 8,24 1,46 0,49 523,22 0,3 31 0 25,82
1358,2 4,44 8,24 1,46 0,49 520,96 0,3 31 0 15,24
1370,1 4,44 8,24 1,46 0,49 522,78 0,3 31 0 18,27
1382 4,39 8,24 1,37 0,44 522,97 0,3 31 0 16,99
1393,97 4,39 8,24 1,36 0,44 521,41 0,3 31 0 24,08
1405,87 4,39 8,24 1,36 0,44 524,66 0,3 31 0 49,58
1417,77 4,35 8,24 1,36 0,4 525,27 0,3 31 0 32,56
1430,57 4,38 8,24 1,36 0,43 523,34 0,3 31 0 32,98
1442,47 4,33 8,24 1,26 0,37 521,56 0,3 31 0 34,12
1454,37 4,29 8,24 1,26 0,34 518,36 0,3 31 0 37,09
1466,23 4,25 8,24 1,26 0,29 515,28 0,3 31 0 39,62
1478,13 4,18 8,24 1,26 0,23 504,75 0,3 31 0 56,44
1490,03 4,05 8,24 1,26 0,1 486,02 0,3 31 0 42,49
1502 4,01 8,24 1,17 0,06 474,46 0,3 31 0 34,45
1514,8 4 8,24 1,16 0,04 469,26 0,3 31 0 11,11
1526,7 4 8,24 1,16 0,04 469,26 0,3 31 0 29,91
1538,6 4 8,24 1,16 0,04 466,32 0,3 31 0 32,25
1550,5 4 8,24 1,16 0,04 464,68 0,3 31 0 27,78
3217,2 4,03 0,13 0 -0 408,57 0,12 31
6877,6 4,03 0,13 0 -0 406,46 0,12 31
11453,17 4,04 0,13 0 -0 404,28 0,12 31
15113,6 4,03 0,13 0 -0,01 400,32 0,13 31
19688,8 4,05 0,13 0,02 0,01 396,53 0,13 31
23349,6 4,03 0,73 0,75 -0,01 406,26 0,12 31
27010 4,1 0,73 0,75 0,07 397,99 0,13 31
31585,93 4,08 0,74 0,75 0,05 394,68 0,13 31
35246,3 4,07 0,74 0,75 0,04 399,8 0,13 31
39822 4,07 0,75 0,77 0,03 408,28 0,12 31
43482,9 4,04 0,82 0,85 0,01 411,58 0,12 31
47143,8 4,07 0,84 0,85 0,04 414,37 0,12 31
51719,37 4,04 0,85 0,85 0,01 417,98 0,12 31
55380,27 4,07 0,85 0,85 0,04 421,17 0,12 31
59956,67 4,11 0,85 0,88 0,07 426,98 0,12 31
63616,8 4,15 0,92 0,95 0,11 448 0,11 31
67277,6 4,16 0,94 0,95 0,13 452,93 0,11 31
71852,63 4,22 0,95 0,95 0,18 451,69 0,11 31
75513,4 4,25 0,95 0,95 0,21 449,81 0,11 31
80088,33 4,22 0,95 0,99 0,18 448,69 0,11 31
83748,63 4,24 1,03 1,05 0,21 449,14 0,11 31
87409,13 4,26 1,04 1,05 0,23 448,66 0,11 31
91984,87 4,27 1,05 1,05 0,24 448,35 0,11 31
95645,1 4,31 1,05 1,05 0,28 447,78 0,11 31
100220,43 4,33 1,05 1,11 0,29 447,25 0,11 31
103880,73 4,37 1,13 1,15 0,33 447,26 0,11 31
107541,2 4,4 1,14 1,15 0,36 447,1 0,11 31
112117 4,41 1,15 1,15 0,37 447,28 0,11 31
115777,2 4,38 1,15 1,15 0,35 446,53 0,11 31
120352,73 4,36 1,15 1,22 0,33 447,71 0,11 31
124013,17 4,43 1,23 1,25 0,39 445,53 0,11 31
127673,5 4,49 1,25 1,25 0,45 445,87 0,11 31
132249,23 4,45 1,25 1,25 0,41 445,27 0,11 31
135909,43 4,42 1,25 1,25 0,38 445,92 0,11 31
140484,67 4,36 1,26 1,33 0,32 445,09 0,11 31
144145,2 4,42 1,33 1,35 0,39 445,2 0,11 31
147805,77 4,45 1,35 1,35 0,41 445,04 0,11 31
152381,07 4,47 1,35 1,35 0,43 445,28 0,11 31
156041,7 4,47 1,35 1,35 0,44 445,33 0,11 31
160616,93 4,49 1,36 1,45 0,46 444,78 0,11 31
164277,43 4,54 1,43 1,45 0,5 445,17 0,11 31
167938,23 4,53 1,45 1,45 0,49 444,73 0,11 31
172513,03 4,52 1,45 1,45 0,48 445,45 0,11 31
176173,27 4,57 1,45 1,45 0,53 444,12 0,11 31
180749,13 4,6 1,46 1,55 0,56 444,42 0,11 31
184409,57 4,44 1,53 1,55 0,41 443,74 0,11 31
188069,73 4,63 1,55 1,55 0,59 443,54 0,11 31
192645,33 4,56 1,55 1,55 0,53 444,15 0,11 31
196305,6 4,6 1,55 1,55 0,56 444,69 0,11 31
200880,87 4,64 1,57 1,65 0,6 444,11 0,11 31
204541,1 4,45 1,63 1,65 0,41 444,58 0,11 31
208201,63 4,48 1,65 1,65 0,45 443,77 0,11 31
212777 4,78 1,65 1,65 0,75 443,72 0,11 31
216437,43 4,66 1,65 1,65 0,62 443,95 0,11 31
221012,63 4,66 1,67 1,75 0,62 443,22 0,11 31
224673,6 4,81 1,73 1,75 0,77 443,58 0,11 31
228333,67 4,66 1,75 1,75 0,62 443,45 0,11 31
232908,9 4,7 1,75 1,75 0,66 443,51 0,11 31
236569,37 4,64 1,75 1,75 0,6 443,35 0,11 31
241144,8 4,65 1,78 1,85 0,61 443,26 0,11 31
244804,93 4,68 1,84 1,85 0,64 443,07 0,11 31
248465,4 4,69 1,85 1,85 0,66 443,56 0,11 31
253041,2 4,69 1,85 1,85 0,65 443,04 0,11 31
256701,9 4,69 1,85 1,85 0,65 443,26 0,11 31
261277,1 4,68 1,88 1,95 0,64 442,23 0,11 31
264938,07 4,71 1,94 1,95 0,67 442,73 0,11 31
268598,13 4,71 1,95 1,95 0,68 441,96 0,11 31
273173,7 4,72 1,95 1,95 0,68 442,81 0,11 31
276833,27 4,72 1,95 1,95 0,68 442,09 0,11 31
281408,77 4,72 1,98 2,05 0,68 442,98 0,11 31
285069,03 4,74 2,04 2,05 0,71 442,05 0,11 31
288729,63 4,74 2,05 2,05 0,7 442,15 0,11 31
293304,9 4,71 2,05 2,05 0,67 442,79 0,11 31
296965,13 4,66 2,06 2,05 0,62 443,01 0,11 31
301540,7 4,47 2,07 2,15 0,43 443,33 0,11 31
305201,33 4,71 2,13 2,15 0,68 442,31 0,11 31
308861,53 4,81 2,15 2,15 0,77 441,67 0,11 31
313436,83 4,82 2,15 2,15 0,79 442,69 0,11 31
317097,57 4,83 2,15 2,15 0,79 442,15 0,11 31
321673,4 4,84 2,19 2,25 0,8 442,2 0,11 31
325333,53 4,86 2,24 2,25 0,82 441,65 0,11 31
328994,13 4,87 2,25 2,25 0,84 442,48 0,11 31
333569,1 4,88 2,25 2,25 0,84 441,68 0,11 31
337229,23 4,87 2,25 2,25 0,83 442,14 0,11 31
341804,07 4,89 2,29 2,35 0,85 441,36 0,11 31
345464,67 4,91 2,34 2,35 0,88 441,72 0,11 31
349125,13 4,92 2,35 2,35 0,88 442,58 0,11 31
353701,27 4,92 2,35 2,35 0,88 441,52 0,11 31
